Repository: MartinPdeS/PyMieSim

# Repository Coverage

[Full report](https://htmlpreview.github.io/?https://github.com/MartinPdeS/PyMieSim/blob/python-coverage-comment-action-data/htmlcov/index.html)

| Name                                          |    Stmts |     Miss |   Branch |   BrPart |      Cover |   Missing |
|---------------------------------------------- | -------: | -------: | -------: | -------: | ---------: | --------: |
| PyMieSim/\_native.py                          |       19 |        4 |        2 |        1 |     76.19% |37-38, 58-59 |
| PyMieSim/experiment/distributions.py          |       67 |        1 |       26 |        1 |     97.85% |        36 |
| PyMieSim/experiment/setup.py                  |      122 |        6 |       44 |        6 |     92.77% |54, 57, 61, 198, 205, 300 |
| PyMieSim/experiment/utils.py                  |       32 |       32 |       14 |        0 |      0.00% |     1-134 |
| PyMieSim/materials.py                         |       30 |        0 |       14 |        1 |     97.73% |   45-\>48 |
| PyMieSim/measures.py                          |       80 |        1 |       18 |        0 |     98.98% |        38 |
| PyMieSim/results.py                           |       93 |        5 |       18 |        5 |     90.99% |32-\>37, 39, 139, 169, 173, 200 |
| PyMieSim/single/api.py                        |       48 |        1 |        2 |        0 |     98.00% |        78 |
| PyMieSim/single/representations/\_plotting.py |       63 |        2 |       26 |        3 |     94.38% |48, 50, 91-\>exit |
| PyMieSim/single/representations/farfields.py  |      152 |       77 |       28 |        6 |     46.11% |213-224, 288-320, 344-356, 390-402, 473-\>exit, 501-520, 545-562, 586-605, 634-673, 690-716, 796, 805, 809, 812-813, 834-840, 857-861 |
| PyMieSim/single/representations/nearfields.py |      254 |       88 |       88 |       14 |     58.48% |26-27, 48, 120-142, 218, 258-\>265, 260-\>262, 262-\>265, 281, 317-345, 375-387, 404-413, 425, 438, 440, 444, 454, 506-\>476, 510, 553, 634-704 |
| PyMieSim/single/representations/s1s2.py       |       39 |        4 |       16 |        6 |     78.18% |109-110, 112-\>115, 116, 118-\>121, 160, 162-\>166 |
| PyMieSim/single/representations/spf.py        |       47 |        2 |        4 |        2 |     92.16% |  187, 191 |
| PyMieSim/single/representations/stokes.py     |       53 |        1 |        4 |        2 |     94.74% |260-\>exit, 292 |
| **TOTAL**                                     | **1163** |  **224** |  **306** |   **47** | **76.79%** |           |

3 files skipped due to complete coverage.

### Direct image
This is the one to use if your repository is private or if you don't want to customize anything.

### [Shields.io](https://shields.io) Json Endpoint
Using this one will allow you to [customize](https://shields.io/endpoint) the look of your badge.
It won't work with private repositories. It won't be refreshed more than once per five minutes.

### [Shields.io](https://shields.io) Dynamic Badge
This one will always be the same color. It won't work for private repos. I'm not even sure why we included it.

## What is that?

This branch is part of the
[python-coverage-comment-action](https://github.com/marketplace/actions/python-coverage-comment)
GitHub Action. All the files in this branch are automatically generated and may be
overwritten at any moment.

File: PyMieSim/Material/SodaLimeGlass.csv
wl,n
0.3100,1.5539233467171
0.3529,1.5444188160462
0.3958,1.5377943708226
0.4387,1.53297644448
0.4816,1.5293470967242
0.5245,1.5265302298432
0.5674,1.5242862988783
0.6103,1.5224568649146
0.6532,1.5209337417404
0.6961,1.5196410153786
0.7390,1.5185241450581
0.7819,1.5175431287183
0.8248,1.5166680887001
0.8677,1.515876345512
0.9106,1.5151504328084
0.9535,1.5144767228468
0.9964,1.5138444569151
1.039,1.5132491442474
1.082,1.5126742062569
1.125,1.5121197035108
1.168,1.5115809892876
1.211,1.5110542269085
1.254,1.5105362260091
1.297,1.5100243161568
1.340,1.5095162483895
1.383,1.50901011784
1.425,1.5085160727976
1.468,1.5080092235501
1.511,1.5075001334071
1.554,1.5069877679718
1.597,1.5064712302038
1.640,1.5059497390991
1.683,1.5054226121336
1.726,1.5048892507288
1.769,1.5043491281606
1.812,1.5038017794514
1.854,1.503259789112
1.897,1.5026969890414
1.940,1.5021258670852
1.983,1.5015461318092
2.026,1.5009575223743
2.069,1.5003598047618
2.112,1.4997527685307
2.155,1.4991362240238
2.198,1.498509999952
2.241,1.4978739413002
2.283,1.4972430458197
2.326,1.4965871455006
2.369,1.4959210287082
2.412,1.4952445892608
2.455,1.4945577301934
2.498,1.4938603628144
2.541,1.4931524058725
2.584,1.49243378482
2.627,1.49170443116
2.670,1.4909642818667
2.712,1.4902308677348
2.755,1.4894692116907
2.798,1.4886965999799
2.841,1.4879129867424
2.884,1.4871183295115
2.927,1.4863125889166
2.970,1.4854957284165
3.013,1.4846677140586
3.056,1.4838285142623
3.099,1.4829780996223
3.141,1.4821366091427
3.184,1.4812639467524
3.227,1.4803799932016
3.270,1.479484726137
3.313,1.4785781246463
3.356,1.4776601691481
3.399,1.476730841292
3.442,1.4757901238665
3.485,1.4748380007153
3.528,1.4738744566608
3.570,1.4729222813458
3.613,1.471936119913
3.656,1.4709384975263
3.699,1.4699294022586
3.742,1.4689088228641
3.785,1.467876748732
3.828,1.4668331698444
3.871,1.4657780767365
3.914,1.4647114604605
3.957,1.4636333125522
3.999,1.4625690976899
4.042,1.4614681315292
4.085,1.4603556111086
4.128,1.4592315296015
4.171,1.4580958805312
4.214,1.4569486577497
4.257,1.4557898554182
4.300,1.4546194679881
4.343,1.4534374901842
4.386,1.4522439169887
4.428,1.4510669026967
4.471,1.449850394547
4.514,1.4486222774501
4.557,1.4473825472731
4.600,1.4461312000756
